Repository: MConfuddle-git/Obsidian-MB

File: 1. Semester/Werkstoffkunde 1/Untitled.md
![[Pasted image 20260120152943.png]]![[Pasted image 20260120153003.png]]
Diese Kennwerte beschreiben das mechanische Verhalten von Werkstoffen im Zugversuch:

**Rm** (Zugfestigkeit) ist die maximale Spannung vor dem Bruch, **Rp0,2** (0,2%-Dehngrenze) ist die Spannung für eine bleibende 0,2%ige Dehnung, **E** (Elastizitätsmodul) ist die Steifigkeit im elastischen Bereich (Hookesches Gesetz), **Ag** (Gleichmaßdehnung) beschreibt die plastische Dehnung bis zur Neckbildung, **Agt** die Gesamtdehnung bis zur Neckbildung und **At** (Bruchdehnung) die gesamte Dehnung bis zum Bruch, wobei diese Werte über den Zugversuch ermittelt werden, um Festigkeit und Verformbarkeit zu bestimmen. 

a) Zugfestigkeit (Rm) 

- **Definition:** Die maximale Zugspannung, die ein Werkstoff aushält, bevor er zu reißen beginnt.
- **Ermittlung:** Maximale Kraft (Fmax) geteilt durch den ursprünglichen Querschnitt (A0) der Probe. 

b) Plastische Gleichmaßdehnung (Ag) 

- **Definition:** Die Dehnung, bei der sich die Probe gleichmäßig verformt (Neckbildung beginnt), bevor sie sich lokal einschnürt.
- **Ermittlung:** Gemessen auf dem gedehnten Abschnitt der Probe, oft als A5 oder A80 (bezogen auf die ursprüngliche End-Messlänge). 

c) Elastisch-plastische Gleichmaßdehnung (Agt) 

- **Definition:** Die Gesamtdehnung (elastisch + plastisch) bis zum Beginn der lokalen Einschnürung (Neckbildung).
- **Ermittlung:** Wird aus dem Dehnungsdiagramm ermittelt, zusammen mit der Gleichmaßdehnung. 

d) Elastizitätsmodul (E) 

- **Definition:** Das Maß für die Steifigkeit, also wie viel sich ein Werkstoff bei gegebener Spannung elastisch (nicht-bleibend) dehnt Hookesches Gesetz:
    𝜎=𝐸⋅𝜖
- **Ermittlung:** Die Steigung der Geraden im Hookeschen Bereich des Zugdiagramms. 

e) 0,2%-Dehngrenze (Rp0,2) 

- **Definition:** Die Spannung, bei der eine bleibende (plastische) Dehnung von 0,2 % erreicht wird (häufig bei Stählen ohne ausgeprägte Streckgrenze).
- **Ermittlung:** Wird graphisch bestimmt, indem eine 0,2%-ige Dehnung von der x-Achse abgetragen wird und parallel zur Hookeschen Geraden eine Linie gezogen wird; der Schnittpunkt mit der Spannungskurve ergibt Rp0,2. 

f) Elastisch-plastische Bruchdehnung (At) 

- **Definition:** Die gesamte Dehnung (elastisch + plastisch) bis zum vollständigen Bruch der Probe.
- **Ermittlung:** Die Differenz zwischen Ursprungslänge und Länge beim Bruch, oft als Bruchdehnung A bezeichnet (z.B. A80 oder A100).
-----

1. Gusswerkstoffe (Eisenguss) 

Die Normung erfolgt primär nach **DIN EN 1560** ff. Ein "G" am Anfang oder in der Mitte steht für Guss. 

- **EN-GJL-XXX (Früher GG - Grauguss):** Gusseisen mit Lamellengraphit.
    - _Beispiel:_ EN-GJL-250 = Gusseisen mit 250 𝑁/𝑚𝑚2 Mindestzugfestigkeit.
- **EN-GJS-XXX-YY (Früher GGG - Sphäroguss):** Gusseisen mit Kugelgraphit.
    - _Beispiel:_ EN-GJS-500-7 = 500 𝑁/𝑚𝑚2 Zugfestigkeit, 7% Bruchdehnung.
- **EN-GJV-XXX (Früher GGV):** Gusseisen mit Vermikulargraphit.
- **EN-GJMB-XXX (Früher GTS):** Temperguss (schwarz).
- **EN-GJMW-XXX (Früher GTW):** Temperguss (weiß).
- **GX...:** Stahlguss (z.B. GX5CrNi19-10). 

2. Stahlbezeichnungen (Kurznamen) 
Stahl wird nach Verwendungszweck oder chemischer Zusammensetzung benannt. 

- **Strukturstähle (Baustahl):** Buchstabe + Mindeststreckgrenze (in 𝑁/𝑚𝑚2) + Zusatzsymbole (z.B. Temperatur, Kerbschlagarbeit).
    - _Beispiel:_ **S235JR** = Baustahl (S), 235 𝑁/𝑚𝑚2 Streckgrenze, JR = Kerbschlagarbeit 27J bei Raumtemperatur.
- **Vergütungs- und Einsatzstähle:**
    - _Unlegiert:_ C + Kohlenstoffgehalt (x100).
        - _Beispiel:_ **C35E** = 0,35% Kohlenstoffgehalt.
    - _Legiert:_ Kohlenstoffgehalt (x100) + chemische Symbole + Legierungsanteile (durch Faktoren geteilt).
        - _Beispiel:_ **42CrMo4** = 0,42% C, Chrom (Cr) und Molybdän (Mo) als Hauptlegierungselemente. 

4. Wichtige Legierungselemente im Überblick 
- **Cr:** Chrom (Härte, Korrosionsbeständigkeit)
- **Ni:** Nickel (Zähigkeit, Korrosionsbeständigkeit)
- **Mo:** Molybdän (Warmfestigkeit)
- **V:** Vanadium (Härte, Verschleißfestigkeit)
- **Mn:** Mangan (Festigkeit)

File: 1. Semester/Werkstoffkunde 1/Zusammenfassung Werkstoffkunde.md
**1. Einführung in die Werkstofftechnik**

Trotz der Entwicklung neuer Materialien behalten Eisenwerkstoffe bis heute eine überragende Bedeutung: **Noch heute sind 90 % aller industriell verwerteten Metalle Eisenwerkstoffe.** Die Vielfalt moderner Werkstoffe lässt sich in vier Hauptgruppen einteilen:

| Werkstoffgruppe            | Beispiele und Kerneigenschaften                                                                                                                                                                                                                                                                                                                                     |
| -------------------------- | ------------------------------------------------------------------------------------------------------------------------------------------------------------------------------------------------------------------------------------------------------------------------------------------------------------------------------------------------------------------- |
| **Metallische Werkstoffe** | **Beispiele:** Titanlegierungen für Flugzeugkomponenten (geringe Dichte, hohe Festigkeit), Titanimplantate in der Medizintechnik.                                                                                                                                                                                                                                   |
| **Keramische Werkstoffe**  | **Beispiele:** Aluminiumoxid (Al₂O₃), Siliziumnitrid (Si₃N₄), Polykristallines kubisches Bornitrid (PCBN). **Eigenschaften:** Hohe Härte, extreme Verschleißfestigkeit, hohe Temperatur- und Korrosionsbeständigkeit.                                                                                                                                               |
| **Polymere Werkstoffe**    | **Beispiele:** Polycarbonat (PC), Polyamid-Mix, PEEK GF30. **Eigenschaften:** Charakteristisch sind eine sehr geringe Dichte und die Möglichkeit, durch strukturelle Gestaltung (z.B. Waben) eine hohe Steifigkeit zu erzielen.                                                                                                                                     |
| **Verbundwerkstoffe**      | **Beispiele:** Metall-Keramik-Verbund (Metalllegierung 60 Vol.-% AlSi9MgMn, Keramik 40 Vol.-% Al₂O₃ für Zylinderlaufflächen), kohlefaserverstärkter Kunststoff (CFK). **Prinzip:** Kombination der positiven Eigenschaften verschiedener Werkstoffgruppen, um ein Material mit einem überlegenen Eigenschaftsprofil (z.B. hohe spezifische Festigkeit) zu schaffen. |

Die systematische Auswahl und Entwicklung eines Werkstoffs für eine bestimmte Anwendung, das sogenannte **Werkstoffengineering**, folgt einem iterativen Prozess, der vier zentrale Aspekte berücksichtigt:

- **Leistung:**

- Welche Merkmale der Mikrostruktur limitieren die Eigenschaften?
- Wie können Festigkeit, Umformbarkeit und Crashverhalten gezielt kontrolliert werden?

- **Kosten:**

- Welche Fertigungskosten sind mit dem Werkstoff verbunden?
- Welche Stückzahlen sind geplant?

- **Werkstoff / Chem. Zusammensetzung:**

- Welcher Werkstofftyp (z.B. Stahl, Aluminium) ist geeignet?
- Welcher spezifische Legierungstyp erfüllt die Anforderungen?

- **Konstruktion und Fertigung:**

- Wie lassen sich Leichtbaukonzepte und aerodynamische Formen umsetzen?
- Wie muss der Produktionsprozess angepasst werden, um die gewünschten Eigenschaften (z.B. Zähigkeit) zu maximieren?

In der Anwendung unterscheidet man grundsätzlich zwischen zwei Werkstoffarten:

- **Strukturwerkstoffe:** Diese geben einem Bauteil seine geometrische Form und gewährleisten die notwendige Steifigkeit und Festigkeit gegenüber mechanischen Belastungen (z.B. Stahlträger, Aluminium-Karosserieteile).
- **Funktionswerkstoffe:** Diese übernehmen spezifische Aufgaben aufgrund ihrer besonderen physikalischen oder chemischen Eigenschaften (z.B. Metalle für den Oberflächenschutz, Funktionskeramiken für elektronische Bauteile).

Um eine fundierte Werkstoffauswahl treffen zu können, müssen die spezifischen Eigenschaften der Materialien detailliert betrachtet und verglichen werden.

**2. Allgemeine Werkstoffeigenschaften**

Um Werkstoffe objektiv zu klassifizieren und für technische Anwendungen auswählen zu können, ist es unerlässlich, ihre Eigenschaften anhand quantifizierbarer Kennwerte zu beschreiben. Diese Eigenschaften lassen sich in vier Hauptkategorien unterteilen:

1. **Fertigungstechnische Eigenschaften:** Beschreiben die Eignung eines Werkstoffs für bestimmte Herstellungsverfahren (z.B. Gießbarkeit, Schweißbarkeit, Zerspanbarkeit).
2. **Chemisch-technologische Eigenschaften:** Betreffen die chemische Zusammensetzung und das Verhalten des Werkstoffs gegenüber seiner Umgebung (z.B. Korrosionsbeständigkeit, Zunderbeständigkeit).
3. **Mechanisch-technologische Eigenschaften:** Beschreiben das Verhalten unter mechanischer Beanspruchung (z.B. Festigkeit, Härte, Verformbarkeit).
4. **Physikalische Eigenschaften:** Umfassen grundlegende materielle Charakteristika wie Dichte oder thermische und elektrische Leitfähigkeit.

Im Folgenden werden einige zentrale physikalische Eigenschaften näher erläutert.

**Dichte (ρ)**

Die Dichte ist das Verhältnis der Masse eines Körpers zu seinem Volumen und eine entscheidende Größe für Leichtbauanwendungen. ρ = m / V

- **Schwermetalle:** Kupfer (Cu): 8,9 g/cm³, Eisen (Fe): 7,8 g/cm³
- **Leichtmetalle:** Titan (Ti): 4,5 g/cm³, Aluminium (Al): 2,7 g/cm³, Magnesium (Mg): 1,7 g/cm³
- **Keramiken:** Al₂O₃: ca. 4 g/cm³
- **Kunststoffe:** PE/PA: ca. 0,9–1,1 g/cm³

**Thermischer Ausdehnungskoeffizient (α)**

Dieser Koeffizient beschreibt die relative Längenänderung eines Werkstoffs bei einer Temperaturänderung. Er ist entscheidend für die Konstruktion von Bauteilen, die Temperaturschwankungen ausgesetzt sind, um thermische Spannungen zu vermeiden. Δl = l₀ ∙ α ∙ ΔT

- **Keramiken:** Geringe Ausdehnung (z.B. Si₃N₄: 3,3 · 10⁻⁶ 1/K)
- **Metalle:** Mittlere Ausdehnung (z.B. Fe: 11,8 · 10⁻⁶ 1/K, Al: 23,1 · 10⁻⁶ 1/K)
- **Kunststoffe:** Sehr hohe Ausdehnung (z.B. PE: 150–200 · 10⁻⁶ 1/K)

**Elektrische Leitfähigkeit (σ)**

Die elektrische Leitfähigkeit ist der Kehrwert des spezifischen Widerstands (σ = 1 / ρ). Der Widerstand eines Leiters hängt von dessen Material, Länge (l) und Querschnittsfläche (A) ab. R = ρ ∙ l / A

**Hinweis:** Das Symbol ρ wird hier für den spezifischen Widerstand verwendet, während es im vorherigen Abschnitt die Dichte bezeichnete. In der Physik ist diese Doppelverwendung kontextabhängig üblich.

- **Kernaussagen:**

- Reine Metalle (z.B. Kupfer) besitzen die höchste elektrische Leitfähigkeit, da Fremdatome den Elektronenfluss stören.
- Reinaluminium stellt eine wichtige Leichtbau-Alternative zu Kupfer dar.
- Die Leitfähigkeit von Metallen nimmt mit steigender Temperatur ab, da die Atomschwingungen zunehmen.

**Wärmeleitfähigkeit (λ)**

Bei Metallen besteht ein direkter Zusammenhang zwischen elektrischer und thermischer Leitfähigkeit, beschrieben durch das **Wiedemann-Franz'sche Gesetz**. Die Wärmemenge (Q), die durch ein Bauteil fließt, wird durch die Wärmeleitungsgleichung beschrieben: Q = λ ∙ A ∙ ΔT / Δx ∙ t

- **Kernaussagen:**

- Wärme wird in Metallen sowohl durch Gitterschwingungen (Phononen) als auch durch die Bewegung freier Elektronen übertragen.
- Da Fremdatome in Legierungen die Elektronenbewegung behindern, besitzen Legierungen eine geringere Wärmeleitfähigkeit als reine Metalle.

Diese makroskopischen Eigenschaften sind eine direkte Folge des mikroskopischen Aufbaus der Werkstoffe. Um zu verstehen, _warum_ Kupfer besser leitet als Stahl oder warum Keramiken so spröde sind, müssen wir auf die atomare Ebene blicken, was im nächsten Kapitel geschieht.

  

**3. Aufbau metallischer Werkstoffe**

Die charakteristischen Eigenschaften metallischer Werkstoffe, wie ihre hohe Leitfähigkeit und gute Verformbarkeit, resultieren direkt aus ihrer inneren atomaren Struktur und den vorherrschenden Bindungskräften.

Die **metallische Bindung** unterscheidet sich grundlegend von der Ionen- oder kovalenten Bindung. Die positiven Atomrümpfe werden durch eine Wolke aus frei beweglichen Valenzelektronen, das sogenannte "Elektronengas", zusammengehalten. Dieses Elektronengas ist die Ursache für die ausgezeichnete elektrische und thermische Leitfähigkeit von Metallen.

Metalle besitzen in der Regel einen **kristallinen** Aufbau, bei dem die Atome in einer regelmäßigen, sich periodisch wiederholenden Anordnung (Nah- und Fernordnung) vorliegen. Ein **amorpher** Zustand, bei dem keine Fernordnung existiert, kann bei Metallen nur durch extrem hohe Abkühlgeschwindigkeiten aus der Schmelze erreicht werden ("metallisches Glas").

Für Metalle sind drei Kristallsysteme von besonderer Bedeutung:

|   |   |
|---|---|
|Kristallsystem|Beispiele|
|**Kubisch-raumzentriert (krz)**|α-Eisen, Chrom (Cr), Molybdän (Mo)|
|**Kubisch-flächenzentriert (kfz)**|γ-Eisen, Nickel (Ni), Kupfer (Cu), Aluminium (Al)|
|**Hexagonal dichtest gepackt (hdp)**|α-Titan, Magnesium (Mg), Zink (Zn)|

Die plastische Verformbarkeit eines Metalls hängt entscheidend von der Anzahl der **Gleitsysteme** ab. Ein Gleitsystem ist eine Kombination aus einer Gleitebene und einer Gleitrichtung, auf der Atomebene verschoben werden können.

- **kfz-Gitter:** 12 Gleitsysteme, sehr gute Verformbarkeit.
- **krz-Gitter:** 48 theoretische, aber 12 typischerweise aktive Gleitsysteme; gute Verformbarkeit, jedoch ist eine höhere Schubspannung zum Aktivieren notwendig.
- **hdp-Gitter:** 3 Gleitsysteme, mäßige Verformbarkeit.

Der **Idealkristall** mit einem perfekt periodischen Aufbau ist ein theoretisches Konzept. In der Realität liegt immer ein **Realkristall** vor, der diverse **Gitterbaufehler** aufweist. Diese Fehler sind keine Mängel, sondern bestimmen maßgeblich viele wichtige Werkstoffeigenschaften.

Gitterbaufehler werden nach ihrer Dimensionalität klassifiziert:

- **0-dimensional (punktförmig):** Leerstelle (unbesetzter Gitterplatz), interstitielles Fremdatom (im Zwischengitter), substitutionelles Fremdatom (ersetzt ein Wirtsatom).
- **1-dimensional (linienförmig):** Versetzungen.
- **2-dimensional (flächenförmig):** Korngrenzen (Grenzflächen zwischen unterschiedlich orientierten Kristallen/Körnern).
- **3-dimensional (volumenförmig):** Poren, Einschlüsse.

Die entscheidende Rolle dieser Gitterbaufehler zeigt sich wie folgt:

- **Fremdatome:** Sie verursachen lokale Gitterverzerrungen, die die Bewegung von Versetzungen behindern. Dies führt zu einer Festigkeitssteigerung, bekannt als **Mischkristallverfestigung**.
- **Versetzungen:** Die plastische Verformung erfolgt nicht durch das starre Abgleiten ganzer Gitterebenen (was eine enorme Kraft erfordern würde), sondern durch die schrittweise Bewegung von Versetzungen. Sie sind die Grundlage der metallischen Duktilität. Ohne Versetzungen würde sich Metall eher spröde verhalten.
- **Leerstellen und Zwischengitteratome:** Sie sind die fundamentalen Mechanismen für die **Diffusion** im Festkörper. Atome können entweder auf einen benachbarten freien Gitterplatz springen (Leerstellenmechanismus) oder durch die Zwischengitterplätze wandern (Zwischengittermechanismus).

Die Anordnung der Atome und die Verteilung der Gitterfehler bilden das Gefüge, das maßgeblich während des Erstarrungsprozesses geprägt wird.

**4. Mechanismus der Erstarrung**

Der Erstarrungsprozess beschreibt den Übergang eines Werkstoffs von der ungeordneten, flüssigen Schmelze in eine geordnete, kristalline Struktur. Dieser Vorgang hat einen entscheidenden Einfluss auf das finale Gefüge und somit auf die mechanischen Eigenschaften des Werkstücks.

Bei reinen Metallen ist der Erstarrungsprozess im Temperatur-Zeit-Diagramm durch charakteristische **Haltepunkte** gekennzeichnet. Bei der Erstarrungstemperatur bleibt die Temperatur konstant, obwohl weiterhin Wärme abgeführt wird. Dies liegt an der freiwerdenden **Kristallisationswärme** (ein exothermer Prozess).

Die Erstarrung selbst verläuft in zwei Stufen:

1. **Keimbildung:** In der unterkühlten Schmelze bilden sich winzige, stabile Kristallisationszentren (Keime).
2. **Kristallwachstum:** An diesen Keimen lagern sich weitere Atome aus der Schmelze an, und die Kristalle (Körner) wachsen, bis sie aneinanderstoßen und das gesamte Volumen erstarrt ist.

Man unterscheidet zwei Arten der Keimbildung:

- **Homogene Keimbildung:** Keime bilden sich spontan aus der reinen Schmelze. Dies erfordert eine erhebliche Unterkühlung, da die Bildung einer neuen Grenzfläche zwischen Keim und Schmelze energetisch ungünstig ist. Ein Keim ist erst stabil, wenn er einenGrenzwert überschreitet, bei dem der Energiegewinn durch die Atombindung den Energieaufwand für die Grenzflächenbildung übersteigt.
- **Heterogene Keimbildung:** Keime bilden sich an bereits vorhandenen Grenzflächen wie Verunreinigungen, Fremdpartikeln oder der Kokillenwand. Dieser Prozess erfordert eine deutlich geringere Unterkühlung und ist in der technischen Praxis der dominierende Mechanismus.

Das Prinzip der **Kornfeinung** zielt darauf ab, ein möglichst feinkörniges Gefüge zu erzeugen, da dies in der Regel zu verbesserten mechanischen Eigenschaften (insbesondere Festigkeit und Zähigkeit) führt. Dies wird erreicht durch:

- **Starke Unterkühlung:** Fördert die Bildung vieler homogener Keime.
- **Heterogene Keimbildung:** Gezielte Zugabe von "Impfkeimen", die als Kristallisationszentren dienen.

Eine typische Gussblockstruktur entsteht durch die unterschiedlichen Abkühlbedingungen: An der kalten Kokillenwand kommt es zu einer schnellen Abkühlung und hoher Keimbildungsrate, was eine feinkörnige Randzone erzeugt. Anschließend wachsen die Kristalle gerichtet gegen den Wärmestrom ins Innere, was zu Stängelkristallen führt. Im Zentrum, wo die Abkühlung am langsamsten ist, bildet sich ein globulares (gleichkörniges) Gefüge.

Bei Legierungen, also Zweistoffsystemen, verläuft die Erstarrung komplexer und wird mithilfe von Zustandsdiagrammen beschrieben.

  

**5. Zustandsdiagramme**

Zustandsdiagramme sind essenzielle Werkzeuge der Werkstofftechnik. Sie stellen grafisch dar, welche Phasen (z.B. Schmelze, feste Kristalle) in einer Legierung bei einer bestimmten Temperatur und chemischen Zusammensetzung im thermodynamischen Gleichgewicht vorliegen. Ein Gleichgewichtszustand wird jedoch nur bei sehr langsamen Abkühlgeschwindigkeiten erreicht.

**Zweistoffsysteme mit vollständiger Mischbarkeit (z.B. Cu-Ni)**

In diesem System sind die beiden Komponenten sowohl im flüssigen als auch im festen Zustand vollständig ineinander löslich und bilden einen einzigen Mischkristalltyp.

- Die **Liquiduslinie** markiert die Temperatur, oberhalb der die Legierung vollständig flüssig ist.
- Die **Soliduslinie** markiert die Temperatur, unterhalb der die Legierung vollständig fest ist.
- Im Gegensatz zu reinen Metallen mit einem Schmelzpunkt erstarren Legierungen über einen **Schmelzbereich** zwischen Liquidus- und Soliduslinie. Im Zweiphasengebiet (Schmelze + Mischkristall) können die Anteile der Phasen mit dem **Hebelgesetz** berechnet werden.

**Zweistoffsysteme mit begrenzter Löslichkeit und Eutektikum (z.B. Pb-Sn)**

Viele Legierungssysteme weisen eine nur begrenzte Löslichkeit der Komponenten im festen Zustand auf. In diesem System stellt die Phase α einen bleireichen Mischkristall und die Phase β einen zinnreichen Mischkristall dar. Dies führt zur Bildung eines **eutektischen Punktes**.

- Der **eutektische Punkt** ist ein invarianter Punkt, an dem drei Phasen (Schmelze, feste Phase α, feste Phase β) im Gleichgewicht sind. Eine Schmelze mit exakt eutektischer Zusammensetzung erstarrt bei einer einzigen Temperatur (nicht in einem Bereich) direkt zu einem feinen, oft lamellenartigen Gemisch der beiden festen Phasen α und β.
- Die Erstarrung verläuft je nach Zusammensetzung unterschiedlich:

- **Untereutektische Legierungen:** Es scheiden sich primär Kristalle der Phase α aus, bis die Restschmelze die eutektische Zusammensetzung erreicht und eutektisch erstarrt.
- **Übereutektische Legierungen:** Es scheiden sich primär Kristalle der Phase β aus, bevor die Restschmelze eutektisch erstarrt.

**Weitere wichtige Reaktionen und Phasen**

- **Peritektische Reaktion:** Eine feste Phase (α) reagiert mit der Restschmelze (L) zu einer neuen festen Phase (β): α + L = β.
- **Intermetallische Phasen:** Dies sind Verbindungen aus zwei oder mehr Elementen, die eine neue, eigene Kristallstruktur und eine definierte chemische Zusammensetzung bilden. Sie sind oft sehr hart und spröde.

**Nichtgleichgewichtserstarrung**

In der technischen Praxis sind die Abkühlgeschwindigkeiten oft zu hoch, um das Gleichgewicht zu erreichen. Die Diffusion im festen Zustand ist zu langsam, um Konzentrationsunterschiede auszugleichen. Dies führt zur Bildung von **Seigerungen**, also lokalen Anreicherungen oder Verarmungen von Legierungselementen im Gefüge, was die Werkstoffeigenschaften negativ beeinflussen kann.

Das durch Erstarrung entstandene Gefüge kann gezielt verändert werden, um die mechanischen Eigenschaften zu optimieren, was uns zu den Mechanismen der Ver- und Entfestigung führt.

  

**6. Mechanismen der Ver- und Entfestigung**

Ver- und Entfestigung sind gezielte Prozesse zur Veränderung der mechanischen Eigenschaften eines Werkstoffs – insbesondere der Festigkeit und Verformbarkeit – durch die Beeinflussung seiner Mikrostruktur, allen voran der Versetzungsbewegung.

**A. Verfestigungsmechanismen**

- **Kaltverfestigung:**

- **Prinzip:** Erhöhung der Festigkeit durch plastische Verformung (z.B. Walzen, Ziehen) unterhalb der Rekristallisationstemperatur.
- **Ursache:** Die Verformung erhöht die Dichte der Versetzungen im Material. Diese Versetzungen behindern sich gegenseitig in ihrer Bewegung, was eine höhere äußere Spannung für eine weitere Verformung erfordert.
- **Nebeneffekt:** Führt zu **Anisotropie** (richtungsabhängigen Eigenschaften).

- **Mischkristallhärtung:**

- **Prinzip:** Festigkeitssteigerung durch das Einlagern von Fremdatomen (substitutionell oder interstitiell) in das Kristallgitter.
- **Ursache:** Die Fremdatome erzeugen lokale Spannungsfelder im Gitter, die die Versetzungsbewegung behindern.

- **Ausscheidungshärtung:**

- **Prinzip:** Ein hochwirksamer Mechanismus, der in einem dreistufigen Prozess abläuft: 1. **Lösungsglühen** (Legierungselemente in Lösung bringen), 2. **Abschrecken** (übersättigten Zustand "einfrieren"), 3. **Auslagern** (bei Raum- oder erhöhter Temperatur fein verteilte Teilchen ausscheiden lassen).
- **Ursache:** Die feinen Ausscheidungen wirken als sehr effektive Hindernisse für Versetzungen. Besonders wirksam sind **kohärente** Ausscheidungen (im Al-Cu-System als θ''-Phase bezeichnet), deren Kristallgitter mit dem der Matrix zusammenpasst und starke Gitterverspannungen erzeugt. Dieser Mechanismus ist von großer technologischer Bedeutung für hochfeste Al-Legierungen.

- **Dispersionshärtung:**

- **Prinzip:** Einlagerung von thermisch stabilen, unlöslichen Fremdphasen (z.B. Oxide) in die metallische Matrix, oft durch pulvermetallurgische Verfahren.
- **Vorteil:** Im Vergleich zur Ausscheidungshärtung ist die Festigkeit bei hohen Temperaturen stabiler, da sich die Partikel nicht auflösen.

- **Feinkornhärtung:**

- **Prinzip:** Verringerung der mittleren Korngröße des Gefüges.
- **Ursache:** Eine kleinere Korngröße bedeutet eine größere Gesamtoberfläche an Korngrenzen. Korngrenzen wirken als Hindernisse für die Versetzungsbewegung (Versetzungsaufstau).
- **Besonderheit:** Dies ist der einzige Verfestigungsmechanismus, der **sowohl die Festigkeit als auch die Zähigkeit** eines Werkstoffs erhöht. Dieser Mechanismus ist der Grund, warum die in Kapitel 4 beschriebene Kornfeinung (z.B. durch Impfkeime) in der Gießereitechnik von so entscheidender Bedeutung ist.

**B. Entfestigungsmechanismen (Glühverfahren)**

- **Erholungsglühen:**

- **Prozess:** Wärmebehandlung unterhalb der Rekristallisationstemperatur.
- **Ziel:** Abbau von Eigenspannungen, die durch Bearbeitung oder Schweißen entstanden sind. Die Versetzungsdichte wird leicht reduziert, aber es findet keine Neubildung von Körnern statt. Die Festigkeit sinkt nur geringfügig.

- **Rekristallisationsglühen:**

- **Prozess:** Wärmebehandlung eines zuvor kaltverformten Werkstoffs oberhalb der Rekristallisationstemperatur (ca. 0,4 * Schmelztemperatur in K).
- **Ziel:** Vollständige **Kornneubildung**. Ein neues, unverformtes und spannungsarmes Gefüge entsteht, das die ursprüngliche Verformbarkeit wiederherstellt. Wird oft als Zwischenschritt bei mehrstufigen Umformprozessen angewendet.

- **Diffusionsglühen (Homogenisieren):**

- **Prozess:** Glühen bei sehr hohen Temperaturen, knapp unterhalb der Soliduslinie.
- **Ziel:** Ausgleich von Konzentrationsunterschieden (Seigerungen), die bei der Erstarrung entstanden sind, durch thermisch aktivierte Diffusionsprozesse.

Diese allgemeinen Mechanismen finden ihre wichtigste Anwendung in der mit Abstand bedeutendsten Werkstoffgruppe, den Stählen.

**7. Stahlwerkstoffe – Herstellung**

Die industrielle Stahlherstellung ist ein mehrstufiger Prozess, der darauf abzielt, aus chemisch gebundenem Eisenerz ein hochreines und vielseitig einsetzbares Metall zu erzeugen. Der Prozess lässt sich in vier Hauptschritte unterteilen.

1. **Roheisengewinnung (Reduktion):**

- Dieser Schritt findet im **Hochofen** statt. Ein Gemisch aus Eisenerz, Koks und Möller (Zuschlagstoffe) wird schichtweise eingefüllt.
- Heißluft wird eingeblasen, wodurch der Koks verbrennt und das für die Reduktion notwendige Kohlenmonoxid (CO) sowie die Prozesswärme erzeugt. Das CO reduziert die Eisenoxide im Erz zu metallischem Eisen.
- Das Endprodukt ist flüssiges **Roheisen**, das aufgrund der Aufkohlung durch den Koks noch hohe Anteile an Begleitelementen enthält und daher spröde ist. Die typische Zusammensetzung ist: C 3-5 %, Si 0,2-2 %, Mn 0,2-3 %, P 0,1-2 %, S 0,02-0,06 %.

3. **Rohstahlherstellung (Raffination/Frischen):**

- Das spröde Roheisen wird zu Stahl "gefrischt", indem die unerwünschten Begleitelemente durch Oxidation (Einblasen von reinem Sauerstoff) entfernt oder auf das gewünschte Niveau gesenkt werden.
- Die zwei dominierenden Verfahren sind:

- **Sauerstoff-Blasverfahren (LD-Verfahren):** Die Hauptroute für die Stahlherstellung aus Roheisen.
- **Elektrostahl-Verfahren:** Nutzt primär Stahlschrott als Einsatzmaterial, der in einem Elektrolichtbogenofen geschmolzen und raffiniert wird.

5. **Reinigung und Veredelung (Sekundärmetallurgie):**

- Nach dem Frischen wird die Stahlschmelze in der Pfanne weiterbehandelt, um die endgültige Stahlqualität präzise einzustellen.
- Typische Behandlungen sind die **Vakuumbehandlung** zur Entfernung gelöster Gase (H₂, N₂) und die **Desoxidation**, bei der der im Stahl gelöste Sauerstoff durch Zugabe von z.B. Aluminium abgebunden wird. Dies führt zu einem "beruhigten" Stahl mit einem gleichmäßigeren Gefüge.

7. **Halbzeugherstellung:**

- Der flüssige Stahl wird in eine feste Form gebracht. Während früher der **Blockguss** üblich war, dominiert heute das effizientere **Stranggussverfahren**.
- Beim Strangguss wird die Schmelze kontinuierlich in eine wassergekühlte Kokille gegossen, wo sie eine feste Randschale bildet. Der innen noch flüssige Strang wird kontinuierlich abgezogen, weiter gekühlt und in die gewünschten Längen geschnitten.

Das Verständnis der Eigenschaften und der gezielten Beeinflussung von Stahl ist untrennbar mit dem Eisen-Kohlenstoff-Diagramm verbunden.

**8. Das Eisen-Kohlenstoff-Diagramm**

Das Eisen-Kohlenstoff-(Fe-C)-Diagramm ist das wichtigste Zustandsdiagramm der Werkstofftechnik. Es liefert die Grundlage für das Verständnis der Gefügeausbildung und der Wärmebehandlung von Stählen und Gusseisen.

Eine Besonderheit von Eisen ist seine **Allotropie**, d.h., es ändert seine Kristallstruktur in Abhängigkeit von der Temperatur:

- Bis 911°C: **α-Ferrit** (krz-Gitter)
- 911°C bis 1392°C: **γ-Austenit** (kfz-Gitter)
- 1392°C bis Schmelzpunkt: **δ-Ferrit** (krz-Gitter)

Man definiert:

- **Stahl:** Eine Eisen-Kohlenstoff-Legierung mit < 2,06 % Kohlenstoff.
- **Gusseisen:** Eine Eisen-Kohlenstoff-Legierung mit ≥ 2,06 % Kohlenstoff.

Für Stahl ist das metastabile System **Fe-Fe****₃****C (Zementit)** relevant, da der Kohlenstoff unter Gleichgewichtsbedingungen als diese intermetallische Phase vorliegt.

Die zentralen Phasen und Gefügebestandteile im Diagramm sind:

- **α-Ferrit:** krz-Struktur mit sehr geringer C-Löslichkeit. Es ist weich, duktil und magnetisch.
- **γ-Austenit:** kfz-Struktur mit hoher C-Löslichkeit. Austenit ist unmagnetisch und nur bei hohen Temperaturen stabil.
- **Zementit (Fe****₃****C):** Eine sehr harte und spröde intermetallische Phase mit 6,67 % C.
- **Perlit:** Keine eigenständige Phase, sondern ein eutektoides **Gefüge** aus feinen, lamellenartig angeordneten Schichten von Ferrit und Zementit. Es entsteht bei 723°C aus Austenit mit exakt 0,8 % C.

Die Gefügeentwicklung bei langsamer Abkühlung hängt vom Kohlenstoffgehalt ab:

- **Untereutektoider Stahl (< 0,8 % C):** Beim Abkühlen aus dem Austenitgebiet scheidet sich zuerst Ferrit an den Korngrenzen aus. Der **Restaustenit** reichert sich mit C an, bis er bei 723°C die eutektoide Zusammensetzung erreicht und vollständig in Perlit umwandelt. Das Endgefüge bei Raumtemperatur besteht aus **Ferrit und Perlit**.
- **Eutektoider Stahl (0,8 % C):** Der Austenit wandelt bei 723°C vollständig und direkt in Perlit um. Das Gefüge besteht zu **100 % aus Perlit**.
- **Übereutektoider Stahl (> 0,8 % C):** Beim Abkühlen scheidet sich zuerst der überschüssige Kohlenstoff in Form von Zementit (meist an den Korngrenzen) aus. Der verbleibende Austenit wandelt bei 723°C in Perlit um. Das Endgefüge besteht aus **Perlit und (Korngrenzen-)Zementit**.

Diese Vielfalt an möglichen Gefügen erfordert ein standardisiertes System zur Klassifizierung und Benennung von Stählen.

  

**9. Stahlwerkstoffe – Einteilung und Bezeichnung**

Angesichts der riesigen Vielfalt an Stahlsorten sind standardisierte Systeme zur Klassifizierung und Bezeichnung unerlässlich, um eine eindeutige Kommunikation in Technik und Handel zu gewährleisten. Die maßgeblichen Normen hierfür sind die DIN EN 10020 (Einteilung) und DIN EN 10027 (Bezeichnungssysteme).

Die Einteilung von Stählen erfolgt nach drei primären Kriterien:

1. **Nach Zusammensetzung:**

- **Unlegierte Stähle:** Fremdatomgehalte liegen unter definierten Grenzwerten.
- **Legierte Stähle:** Mindestens ein Legierungselement überschreitet seinen Grenzwert.

3. **Nach Gebrauchseigenschaften/Güteklassen:**

- **Qualitätsstähle:** Standardstähle für allgemeine Anwendungen.
- **Edelstähle:** Zeichnen sich durch einen höheren Reinheitsgrad, eine genauere Zusammensetzung und eine sorgfältigere Herstellung aus.

5. **Nach Verwendung:**

- **Baustähle:** Für Stahl- und Maschinenbaukonstruktionen.
- **Werkzeugstähle:** Für Werkzeuge zur Bearbeitung anderer Materialien.

**Bezeichnung nach Verwendungszweck und Eigenschaften (DIN EN 10027-1)**

Diese Bezeichnungen geben direkte Hinweise auf die Anwendung und wichtige mechanische Eigenschaften. Sie bestehen aus Haupt- und Zusatzsymbolen.

- **Beispiel: S235JR**

- **S:** Hauptsymbol für **S**tahlbau.
- **235:** Mindeststreckgrenze in N/mm² (MPa).
- **JR:** Zusatzsymbol, das eine garantierte Kerbschlagarbeit von 27 Joule bei Raumtemperatur (20°C) angibt.

**Bezeichnung nach chemischer Zusammensetzung (DIN EN 10027-1)**

Dieses System kodiert die chemische Zusammensetzung des Stahls.

- **Gruppe 1: Unlegierte Stähle (Mn < 1%)**

- **Format:** Buchstabe C gefolgt vom 100-fachen mittleren Kohlenstoffgehalt.
- **Beispiel: C35E** → Unlegierter Stahl mit ca. 0,35 % C; E steht für einen vorgeschriebenen maximalen Schwefelgehalt.

- **Gruppe 2: Niedriglegierte Stähle (< 5 % Legierungsanteil)**

- **Format:** 100-facher C-Gehalt, gefolgt von den chemischen Symbolen der Hauptlegierungselemente und deren Gehalten, kodiert durch Kennzahlen (die mit Multiplikationsfaktoren umgerechnet werden müssen).
- **Beispiel: 16MnCr5** → ca. 0,16 % C. Es folgen die Hauptlegierungselemente Mangan (Mn) und Chrom (Cr). Die Kennzahl '5' bezieht sich auf das erstgenannte Element, Mangan. Um den Prozentgehalt zu erhalten, wird die Kennzahl durch den Faktor 4 geteilt (5 / 4 = 1,25 % Mn). Für Chrom ist keine Kennzahl angegeben, was bedeutet, dass sein Gehalt innerhalb eines standardisierten, aber hier nicht quantifizierten Bereichs liegt.

- **Gruppe 3: Hochlegierte Stähle (> 5 % Legierungsanteil)**

- **Format:** Kennbuchstabe X, gefolgt vom 100-fachen C-Gehalt, den chemischen Symbolen und den direkten Prozentanteilen der Legierungselemente (ohne Faktor).
- **Beispiel: X10CrNi18-8** → Hochlegierter Stahl mit ca. 0,10 % C, 18 % Cr und 8 % Ni.

- **Gruppe 4: Schnellarbeitsstähle**

- **Format:** Kennbuchstaben HS, gefolgt von den Prozentgehalten der Legierungselemente in der Reihenfolge Wolfram (W) - Molybdän (Mo) - Vanadium (V) - Cobalt (Co).
- **Beispiel: HS6-5-2-5** → Schnellarbeitsstahl mit 6 % W, 5 % Mo, 2 % V und 5 % Co.

Als alternatives, sprachunabhängiges System existieren die **Werkstoffnummern** (DIN EN 10027-2), die jeder Stahlsorte eine eindeutige Nummer zuordnen.

File: 1. Semester/Werkstoffkunde 1/Zusammenfassung.md
---
cssclasses:
  - cornell-left
  - cornell-border
---
# 1. Einführung

Noch heute sind 90% aller industriell verwerteten Metalle Eisenwerkstoffe!

>[!cue] Einteilung der Werkstoffe

Folgende Herangehensweisen sind möglich: 
- Einteilung nach **Bindungsart** 
- Einteilung nach **Verwendungsart** 
	- **Strukturwerkstoffe** geben dem Bauteil die geometrische Form und Steifigkeit gegenüber den angreifenden Kräften. 
	- **Funktionswerkstoffe** übernehmen, meist örtlich begrenzt, spezielle Aufgaben aufgrund ihrer besonderen chemisch-physikalischen Eigenschaften
- Einteilung nach **Werkstoffgruppen**
	![[Pasted image 20251102105434.png]]

>[!cue] Vorgehensweise beim Werkstoffengineering

![[Pasted image 20251102105848.png]]
# 2.1. Allgemeine Werkstoffeigenschaften

>[!cue] Dichte ρ

![[Pasted image 20251102112150.png]]

>[!cue] Thermische Ausdehnungskoeffizient α

Der Ausdehnungskoeffizient α ist die relative Längenänderung bei einer Temperaturänderung um 1 K.
![[Pasted image 20251102112236.png]]

>[!cue] Elektrische Leitfähigkeit σ

Der Kehrwert der elektrischen Leitfähigkeit σ ist der spezifische Widerstand ρ.
![[Pasted image 20251102112334.png]]
- Ein Metall mit hoher elektrischer Leitfähigkeit ist immer reines Metall, da Fremdatome den Elektronenfluss stören würden. 
- Elektroleitungen sind meist aus Kupfer. Reinaluminium ist jedoch eine zunehmend interessantere Alternative (Leichtbau!). 
- Die elektrische Leitfähigkeit nimmt mit zunehmender Temperatur ab!

>[!cue] Wärmeleitfähigkeit λ

Metalle mit einer hohen elektrischen Leitfähigkeit σ besitzen auch eine hohe Wärmeleitfähigkeit λ.
![[Pasted image 20251102112430.png]]
 - Es besteht ein unmittelbarer Zusammenhang zwischen el. Leitfähigkeit und Wärmeleitfähigkeit. 
 - Bei metallischen Werkstoffen wird die Wärme über Atomschwingungen (Phononen) und Elektronen übertragen. 
 - Legierungen besitzen eine geringere Wärmeleitfähigkeit als reine Metalle, da die Wirksamkeit der Wärmeübertragung durch die Elektronen gemindert wird (siehe el. Leitfähigkeit).
# 2.2. Mechanisch-Technologische Werkstoffeigenschaften

>[!cue] Zerstörende Werkstoffprüfung

Diese Verfahren dienen zur Ermittlung der Werkstoffeigenschaften in Abhängigkeit des Beanspruchungszustandes: 

>[!cue] Zugversuch

Versuchsaufbau
![[Pasted image 20251102163841.png]]

Ergebnisse
Spannungs-Dehnungs-Diagramm mit ausgeprägter Streckgrenze
![[Pasted image 20251102164528.png]]
Spannungs-Dehnungs-Diagramm mit ausgeprägter Streckgrenze
![[Pasted image 20251102164512.png]]
Zusammenfassung der erzielbaren Werte
![[Pasted image 20251102164110.png]]

E-Modul
-  Je höher der E-Modul, desto höhere Spannungen bauen sich in einem Werkstoff auf, wenn Sie ihn um einen bestimmten Betrag dehnen.
- Je höher der E-Modul, desto weniger dehnt er sich, wenn Sie ihn mit einer bestimmten Spannung belasten. 
- Der E-Modul beeinflusst ganz wesentlich das Rückfederungsverhalten bei Umformprozessen. 
- Der E-Modul wird über das Hooke´sche Gesetz beschrieben.

![[Pasted image 20251102165403.png]]

Streckgrenzenverhältnis ist der Quotient aus der oberen Streckgrenze zur Zugfestigkeit.
![[Pasted image 20251102165550.png]]

Bruchzähigkeit Z
Die Brucheinschnürung ist ein Zähigkeitswert, welcher die prozentuale Verminderung der Querschnittsfläche Su an der Bruchstelle gegenüber der ursprünglichen Querschnittfläche So beschreibt.
![[Pasted image 20251102165653.png]]


>[!cue] Statische Eindringhärteprüfung

Die Härte ist der Widerstand eines Werkstoffs gegen das Eindringen eines anderen, härteren Körpers unter einer festgelegten Prüflast. Mit Hilfe der Härte können indirekt andere Werkstoffeigenschaften beurteilt bzw. abgeschätzt werden, wie z.B. der Verschleißwiderstand oder die Festigkeit.

Die wichtigsten Eindringhärteprüfverfahren sind: 
- Statische Härteprüfung nach Brinell 
	Eine Kugel aus Hartmetall (HBW) oder gehärtetem Stahl (HBS) mit dem Durchmesser D (1 mm ≤ D ≤ 10 mm) wird mit einer Prüfkraft F in die Probe eingedrückt. Nach der Entlastung wird der Eindruckdurchmesser d ermittelt.
	![[Pasted image 20251102165958.png]]
- Statische Härteprüfung nach Vickers
	Als Eindringkörper wird eine Diamantpyramide mit quadratischem Grundriss und einem Spitzenwinkel von 136°benutzt. Die Eindruckfläche wird aus dem Mittelwert der Diagonalen d1 und d2.
	![[Pasted image 20251102170139.png]]
- Statische Härteprüfung nach Rockwell
	![[Pasted image 20251102170522.png]]

>[!cue] Vergleich der Härteprüfverfahren

![[Pasted image 20251102171708.png]]

>[!cue] Kerbschlagbiegeversuch

- Ermittelt wird die beim Zerschlagen der Probe aufgenommene Kerbschlagarbeit K [J] bezogen auf die Fläche des Querschnitts S. 
- Hierdurch erhält man die spezifische Kerbschlagarbeit KC bzw. Kerbschlagzähigkeit [J/cm²]. ![[Pasted image 20251102172113.png]]

>[!cue] Ermüdungsversuch - Dauerfestigkeit

Beobachtung: Liegt eine zeitlich veränderliche (periodische oder unregelmäßige) Belastung vor, so kann es zum Werkstoffversagen durch Materialermüdung kommen, obwohl u. U. der statische Festigkeitswert (z.B. Rp0,2) nicht überschritten wird.
Oberflächenrauheit beeinflusst maßgeblich die dynamische Bauteilfestigkeit 
Steigerung der dynamischen Festigkeit durch Oberflächenbehandlung

# 3.1. Aufbau metallischer Werkstoffe

Definition metallischer Werkstoffe 
Ein Metall hat überwiegend metallische Eigenschaften: 
• Elektrische Leitfähigkeit • Thermische Leitfähigkeit • Verformbarkeit / Duktilität (Zähigkeit, unempfindlich gegen Schläge) • Mittlere Festigkeit, mittlere Steifigkeit • Glänzende Oberfläche (undurchsichtig) • Manchmal: Ferromagnetismus

Ein reines Metall ist ein Element des Periodensystems.
Eine Legierung ist eine Mischung verschiedener Elemente (mindestens ein Metall). Die Legierung hat metallische Eigenschaften. 

Optisch: Metallischer Glanz • Mechanisch: Plastische Verformbarkeit • Elektrisch: gute elektrische Eigenschaften (Temperatur ↓ → Leitfähigkeit ↑) • Thermisch: Gute Wärmeleitfähigkeit

Mit steigender Temperatur nimmt die elektrische Leitfähigkeit metallischer Werkstoffe ab.

Schaubild einfügen Kräfte von atomen

Die plastische Umformung basiert auf der Verschiebung von Gleitebenen im Kristall.

Schaubild krz kfz hdp

Für eine gute plastische Verformbarkeit muss ein Metall viele unterschiedliche Gleitebenen und eine hohe Anzahl an Gleitrichtungen aufweisen. • Bevorzugt dienen in einer Gitterstruktur jene Gitterebenen als Gleitebenen, die • einen möglichst großen Abstand zueinander haben. • Möglichst dicht gepackt sind, d.h. möglichst viele Atome beinhalten. • Die Kombination aus Gleitebenenanzahl und Gleichrichtungsanzahl entscheidet über die Gleitmöglichkeiten und somit über die Verformbarkeit eines metallischen Werkstoffs.

Schaubild Erstarrung 

Arten von Gitterbaufehlern • Leerstellen / 0-dimensional Ein nicht besetzter Gitterplatz. • Fremdatome (interstitiell gelöst) / 0-dimensional Ein zwischen den Gitterplätzen befindliches Atom. • Fremdatom (substitutionell gelöst) / 0-dimensional Atome eines anderen Elements, die in das Kristallgitter des Grundmetalls eingefügt sind. • Versetzungen / 1-dimensional Linienförmige Baufehler, bei denen eine ganze Lage von Metallionen im Gitter fehlt


## Stahlherstellung
Hochofenprozess beschreiben

Koks Verwendungszweck 

Edelstahl Begriffsdefinition 

Eisenerz > Reduktion mit Koks, das wahre Reduktionsmittel ist CO
Roheisen > Oxidation ist gleich Frischen, Verschlackung bzw. Abbinden unerwünschter Begleitelemente (S, P, Si, C)
Rohstahl > Sekundärmetallurgie (Legierten, Reinheitsgrad erhöhen durch z.B. Vakuumbehandlung)
Stahl

Vergießen von Stahl
Problem: Löslichkeit von N2 und O2 > Temperaturabhängige Löslichkeit der Schmelze
Lösung: Hinzufügen von Silicium oder Aluminium > Impfkeime

Unberuhigt vergossener Stahl > Poren bzw. Hohlräume da N2 bzw. O2 entweicht
(Voll-)Beruhigt vergossener Stahl > Zugabe Al und Si (Impfkeime) > Abbinden von elementaren O2 bzw. N2

## Einteilung & Bezeichnung der Stähle 

Legierte Stähle
Hochlegiert heißt,wenn mindestens 1 Legierungselement > 5% vorliegt.
Edelstahl ≠ hochlegiert Stahl, stattdessen Grad der Verunreinigung (S, P ≤ 0,025%)
Nichtrostender Stahl, Cr-Anteil > 10,5 - 12% führt zu Bildung einer Passivierungsschicht 

Einteilung in Grundzügn lernen bsp.
S355J2 + N 
S = Structural Steel
Re ≥ 355N/mm2
J2 = Kerbschlagarbeit 27J
N = normalgeglüht 

Nach der Zusammensetzung
Unlegierter Stahl C15 = C~0,15 (15/100) und Mu < 1%
Hochlegierter Stahl X5CrNi18-8
X=Hochlegiert C~0,05% Cr18% Ni8%
Niedriglegierter Stahl 42CrMo4
C~0,42% Cr 4/4 ~ 1% (Multiplikationsfaktoren) Mo: Spuren
(Merksatz: *W*o *si*eht *m*a*n* das *Cr*o*co*dil am *Ni*l es hat 4 Beine.)

Bedingungen der martensitbildung
- Überschreiten einer kritischen Abkühlgeschwindingkeit für diffusionslose Umwandlung
- Unterschreiten der Martensitstart- Ms und der Martensitfinishtemperatur Mf 
- Austinitisierungstemperatur 50°C oberhalb Ac3
	- Nicht zu hoch, sonst sind die ehemaligen Austinitkörner zu grob
Keine 100% martensitische Umwandlung wenn Temperatur 0°C (Martensit und Restaustinit).
Möglichkeit zur Umwandlung: Untschreiten der Mf mit flüssigen Stickstoff

Kohlenstoff fungiert beim Härten als auf Härter. Legierungselemente fungieren als Einhärter, weil sie die kritische Abkühlgeschwindingkeit für die Martensitbildung herabsetzen.

Allg. Aufbau eines ZTU Diagramms

```handdrawn-ink
{
	"versionAtEmbed": "0.3.4",
	"filepath": "Ink/Drawing/2025.12.9 - 9.06am.drawing",
	"width": 509.06640625,
	"aspectRatio": 1.1900608717811596
}
```
1. Untere kritische Abkühlgeschwindingkeit 
	1. Es entsteht das erste Mal Martensit 
2. Obere kritische Abkühlgeschwindingkeit 
	1. Es entsteht das erste Mal 100% Martensit!

Problem:
Härte, Festigkeit nimmt zu 
Sprödigkeit nimmt zu

Lösung:
Nachträgliches Anlassen (200-250°C)
Vergüten = Härten + Anlassen

Beim Anlassen nimmt Zähigkeit und Duktilität zu, Festigkeit und Härte nimmt ab.

Anlassen: C-Diffusion 
Tetragonaler Martensit
	angelassener kubischer Martensit
	Entstehung von Karbiden

Einteilung der Stähle 
Einsatzstahl (C < 0,3)
Vergütungsstahl (0,3 ≤ C < 0,6)
Werkzeugstahl (C ≥ 0,6)
C-Anteil ist entscheiden!

Alternative zu einsatzhärten, ist bspw. Induktive Randschichthärten oder Laser Randschichthärten.
Aber dafür Verwendung von Vergütung statt Einsatzstahl. Erhöhter C-Anteil notwendig und Cr, Mu, Ni zur Modellierung des Einhärteprofils notwendig.

Mechanische Einwirkung
- Kugelstrahlen/Hämmern
	- Oberflächenverfestigung
	- Druckeigenspannung werden induziert

Einsatzhärten 
- Gut für die Serienproduktion geeignet
- Durch C-Diffusion entstehen Druckeigenspannungen an der Oberfläche 
	- Volumenzunahme durch martensitische Umwandlung 
S und Pb im Stahl gleich Automatenstahl, Schwefel bildet mit Mu, Mangansulfide (nichtmetallische Einschlüsse).
Pb ist im Stahl, Aluminium, Kupfer unlöslich > positiv auf Zerspannung und Notlaufeigenschaften.
Mechanische Eigenschaften werden dadurch verschlechtert.


```handdrawn-ink
{
	"versionAtEmbed": "0.3.4",
	"filepath": "Ink/Drawing/2025.12.16 - 8.40am.drawing",
	"width": 698.3763427734375,
	"aspectRatio": 1.2922425678703597
}
```
Nitrieren
500°C Gasnitrieren/250°C Plasmanitrieren kleiner als Ac1
Keine Umwandlung gleich geringer Maßverzug hohe Maßgenaugigkeit
Vergütete Stähle können nitriert werden

C45: Martensit wird während dem Einsatz angelassen, Festigkeit nimmt ab
X30CrMoVNbN13-3-1: hoher Anteil an Karbidbildungen, thermisch sehr stabil und hohe Härte. Versetzungsbewegungen werden behindert. Ausscheidungshärtung bzw. Dispersionsverfestigung 

Kaltarbeitsstähle
Mit zunehmender Anlasstemperatur entsteht angelassener (kubischer) Martensit.

Warmarbeitsstahl
Martensit wird angelassen, Härte nimmt ab bis zur Bildung von Sonderkarbiden (Sekundärhärtemaximum)!!! Schnellarbeitsstahl folgt dem gleichen Prinzip.

Ausscheidungshärtung von Aluminium

Korrosionsbeständige Stähle
Grundprinzip: min. 10,5-12% Cr
Bildung einer schützenden Passivierungsschicht 

Ferritische Stähle 
Bsp. X6Cr17 Cr fördert die Bildung von Ferrit Alpha-Stabilisator
