Repository: MConfuddle-git/Obsidian-MB

File: Zusammenfassung Werkstoffkunde.md
.
## 1. Einführung in die Werkstofftechnik

Die Werkstofftechnik ist eine fundamentale Disziplin, die untrennbar mit der menschlichen Entwicklung und technologischen Innovation verbunden ist. Die Fähigkeit, Werkstoffe gezielt auszuwählen, zu verarbeiten und zu neuen Materialien zu kombinieren, hat den Fortschritt von den frühesten Werkzeugen bis hin zu modernen Hochtechnologieanwendungen wie der Luft- und Raumfahrt oder der Medizintechnik vorangetrieben.

Die historische Entwicklung lässt sich anhand der vorherrschenden Werkstoffe in Epochen gliedern:

- **Steinzeit:** Beginn ca. 20.000 v. Chr.
- **Neusteinzeit:** ca. 3.000 v. Chr.
- **Bronzezeit:** In Europa ca. 2.000 v. Chr.
- **Eisenzeit:** Ca. 800 v. Chr.
- **Informationszeitalter:** Ca. 1960 n. Chr.

Trotz der Entwicklung neuer Materialien behalten Eisenwerkstoffe bis heute eine überragende Bedeutung: **Noch heute sind 90 % aller industriell verwerteten Metalle Eisenwerkstoffe.**

Die Vielfalt moderner Werkstoffe lässt sich in vier Hauptgruppen einteilen:

|   |   |
|---|---|
|Werkstoffgruppe|Beispiele und Kerneigenschaften|
|**Metallische Werkstoffe**|**Beispiele:** Titanlegierungen für Flugzeugkomponenten (geringe Dichte, hohe Festigkeit), Titanimplantate in der Medizintechnik.|
|**Keramische Werkstoffe**|**Beispiele:** Aluminiumoxid (Al₂O₃), Siliziumnitrid (Si₃N₄), Polykristallines kubisches Bornitrid (PCBN). **Eigenschaften:** Hohe Härte, extreme Verschleißfestigkeit, hohe Temperatur- und Korrosionsbeständigkeit.|
|**Polymere Werkstoffe**|**Beispiele:** Polycarbonat (PC), Polyamid-Mix, PEEK GF30. **Eigenschaften:** Charakteristisch sind eine sehr geringe Dichte und die Möglichkeit, durch strukturelle Gestaltung (z.B. Waben) eine hohe Steifigkeit zu erzielen.|
|**Verbundwerkstoffe**|**Beispiele:** Metall-Keramik-Verbund (Metalllegierung 60 Vol.-% AlSi9MgMn, Keramik 40 Vol.-% Al₂O₃ für Zylinderlaufflächen), kohlefaserverstärkter Kunststoff (CFK). **Prinzip:** Kombination der positiven Eigenschaften verschiedener Werkstoffgruppen, um ein Material mit einem überlegenen Eigenschaftsprofil (z.B. hohe spezifische Festigkeit) zu schaffen.|

Die systematische Auswahl und Entwicklung eines Werkstoffs für eine bestimmte Anwendung, das sogenannte **Werkstoffengineering**, folgt einem iterativen Prozess, der vier zentrale Aspekte berücksichtigt:

- **Leistung:**
    - Welche Merkmale der Mikrostruktur limitieren die Eigenschaften?
    - Wie können Festigkeit, Umformbarkeit und Crashverhalten gezielt kontrolliert werden?
- **Kosten:**
    - Welche Fertigungskosten sind mit dem Werkstoff verbunden?
    - Welche Stückzahlen sind geplant?
- **Werkstoff / Chem. Zusammensetzung:**
    - Welcher Werkstofftyp (z.B. Stahl, Aluminium) ist geeignet?
    - Welcher spezifische Legierungstyp erfüllt die Anforderungen?
- **Konstruktion und Fertigung:**
    - Wie lassen sich Leichtbaukonzepte und aerodynamische Formen umsetzen?
    - Wie muss der Produktionsprozess angepasst werden, um die gewünschten Eigenschaften (z.B. Zähigkeit) zu maximieren?

In der Anwendung unterscheidet man grundsätzlich zwischen zwei Werkstoffarten:

- **Strukturwerkstoffe:** Diese geben einem Bauteil seine geometrische Form und gewährleisten die notwendige Steifigkeit und Festigkeit gegenüber mechanischen Belastungen (z.B. Stahlträger, Aluminium-Karosserieteile).
- **Funktionswerkstoffe:** Diese übernehmen spezifische Aufgaben aufgrund ihrer besonderen physikalischen oder chemischen Eigenschaften (z.B. Metalle für den Oberflächenschutz, Funktionskeramiken für elektronische Bauteile).

Um eine fundierte Werkstoffauswahl treffen zu können, müssen die spezifischen Eigenschaften der Materialien detailliert betrachtet und verglichen werden.

## 2. Allgemeine Werkstoffeigenschaften

Um Werkstoffe objektiv zu klassifizieren und für technische Anwendungen auswählen zu können, ist es unerlässlich, ihre Eigenschaften anhand quantifizierbarer Kennwerte zu beschreiben. Diese Eigenschaften lassen sich in vier Hauptkategorien unterteilen:

1. **Fertigungstechnische Eigenschaften:** Beschreiben die Eignung eines Werkstoffs für bestimmte Herstellungsverfahren (z.B. Gießbarkeit, Schweißbarkeit, Zerspanbarkeit).
2. **Chemisch-technologische Eigenschaften:** Betreffen die chemische Zusammensetzung und das Verhalten des Werkstoffs gegenüber seiner Umgebung (z.B. Korrosionsbeständigkeit, Zunderbeständigkeit).
3. **Mechanisch-technologische Eigenschaften:** Beschreiben das Verhalten unter mechanischer Beanspruchung (z.B. Festigkeit, Härte, Verformbarkeit).
4. **Physikalische Eigenschaften:** Umfassen grundlegende materielle Charakteristika wie Dichte oder thermische und elektrische Leitfähigkeit.

Im Folgenden werden einige zentrale physikalische Eigenschaften näher erläutert.

### Dichte (ρ)

Die Dichte ist das Verhältnis der Masse eines Körpers zu seinem Volumen und eine entscheidende Größe für Leichtbauanwendungen. `ρ = m / V`

- **Schwermetalle:** Kupfer (Cu): 8,9 g/cm³, Eisen (Fe): 7,8 g/cm³
- **Leichtmetalle:** Titan (Ti): 4,5 g/cm³, Aluminium (Al): 2,7 g/cm³, Magnesium (Mg): 1,7 g/cm³
- **Keramiken:** Al₂O₃: ca. 4 g/cm³
- **Kunststoffe:** PE/PA: ca. 0,9–1,1 g/cm³

### Thermischer Ausdehnungskoeffizient (α)

Dieser Koeffizient beschreibt die relative Längenänderung eines Werkstoffs bei einer Temperaturänderung. Er ist entscheidend für die Konstruktion von Bauteilen, die Temperaturschwankungen ausgesetzt sind, um thermische Spannungen zu vermeiden. `Δl = l₀ ∙ α ∙ ΔT`

- **Keramiken:** Geringe Ausdehnung (z.B. Si₃N₄: 3,3 · 10⁻⁶ 1/K)
- **Metalle:** Mittlere Ausdehnung (z.B. Fe: 11,8 · 10⁻⁶ 1/K, Al: 23,1 · 10⁻⁶ 1/K)
- **Kunststoffe:** Sehr hohe Ausdehnung (z.B. PE: 150–200 · 10⁻⁶ 1/K)

### Elektrische Leitfähigkeit (σ)

Die elektrische Leitfähigkeit ist der Kehrwert des spezifischen Widerstands (`σ = 1 / ρ`). Der Widerstand eines Leiters hängt von dessen Material, Länge (l) und Querschnittsfläche (A) ab. `R = ρ ∙ l / A`

**Hinweis:** Das Symbol `ρ` wird hier für den spezifischen Widerstand verwendet, während es im vorherigen Abschnitt die Dichte bezeichnete. In der Physik ist diese Doppelverwendung kontextabhängig üblich.

- **Kernaussagen:**
    - Reine Metalle (z.B. Kupfer) besitzen die höchste elektrische Leitfähigkeit, da Fremdatome den Elektronenfluss stören.
    - Reinaluminium stellt eine wichtige Leichtbau-Alternative zu Kupfer dar.
    - Die Leitfähigkeit von Metallen nimmt mit steigender Temperatur ab, da die Atomschwingungen zunehmen.

### Wärmeleitfähigkeit (λ)

Bei Metallen besteht ein direkter Zusammenhang zwischen elektrischer und thermischer Leitfähigkeit, beschrieben durch das **Wiedemann-Franz'sche Gesetz**. Die Wärmemenge (Q), die durch ein Bauteil fließt, wird durch die Wärmeleitungsgleichung beschrieben: `Q = λ ∙ A ∙ ΔT / Δx ∙ t`

- **Kernaussagen:**
    - Wärme wird in Metallen sowohl durch Gitterschwingungen (Phononen) als auch durch die Bewegung freier Elektronen übertragen.
    - Da Fremdatome in Legierungen die Elektronenbewegung behindern, besitzen Legierungen eine geringere Wärmeleitfähigkeit als reine Metalle.

Diese makroskopischen Eigenschaften sind eine direkte Folge des mikroskopischen Aufbaus der Werkstoffe. Um zu verstehen, _warum_ Kupfer besser leitet als Stahl oder warum Keramiken so spröde sind, müssen wir auf die atomare Ebene blicken, was im nächsten Kapitel geschieht.

## 3. Aufbau metallischer Werkstoffe

Die charakteristischen Eigenschaften metallischer Werkstoffe, wie ihre hohe Leitfähigkeit und gute Verformbarkeit, resultieren direkt aus ihrer inneren atomaren Struktur und den vorherrschenden Bindungskräften.

Die **metallische Bindung** unterscheidet sich grundlegend von der Ionen- oder kovalenten Bindung. Die positiven Atomrümpfe werden durch eine Wolke aus frei beweglichen Valenzelektronen, das sogenannte "Elektronengas", zusammengehalten. Dieses Elektronengas ist die Ursache für die ausgezeichnete elektrische und thermische Leitfähigkeit von Metallen.

Metalle besitzen in der Regel einen **kristallinen** Aufbau, bei dem die Atome in einer regelmäßigen, sich periodisch wiederholenden Anordnung (Nah- und Fernordnung) vorliegen. Ein **amorpher** Zustand, bei dem keine Fernordnung existiert, kann bei Metallen nur durch extrem hohe Abkühlgeschwindigkeiten aus der Schmelze erreicht werden ("metallisches Glas").

Für Metalle sind drei Kristallsysteme von besonderer Bedeutung:

|   |   |
|---|---|
|Kristallsystem|Beispiele|
|**Kubisch-raumzentriert (krz)**|α-Eisen, Chrom (Cr), Molybdän (Mo)|
|**Kubisch-flächenzentriert (kfz)**|γ-Eisen, Nickel (Ni), Kupfer (Cu), Aluminium (Al)|
|**Hexagonal dichtest gepackt (hdp)**|α-Titan, Magnesium (Mg), Zink (Zn)|

Die plastische Verformbarkeit eines Metalls hängt entscheidend von der Anzahl der **Gleitsysteme** ab. Ein Gleitsystem ist eine Kombination aus einer Gleitebene und einer Gleitrichtung, auf der Atomebene verschoben werden können.

- **kfz-Gitter:** 12 Gleitsysteme, sehr gute Verformbarkeit.
- **krz-Gitter:** 48 theoretische, aber 12 typischerweise aktive Gleitsysteme; gute Verformbarkeit, jedoch ist eine höhere Schubspannung zum Aktivieren notwendig.
- **hdp-Gitter:** 3 Gleitsysteme, mäßige Verformbarkeit.

Der **Idealkristall** mit einem perfekt periodischen Aufbau ist ein theoretisches Konzept. In der Realität liegt immer ein **Realkristall** vor, der diverse **Gitterbaufehler** aufweist. Diese Fehler sind keine Mängel, sondern bestimmen maßgeblich viele wichtige Werkstoffeigenschaften.

Gitterbaufehler werden nach ihrer Dimensionalität klassifiziert:

- **0-dimensional (punktförmig):** Leerstelle (unbesetzter Gitterplatz), interstitielles Fremdatom (im Zwischengitter), substitutionelles Fremdatom (ersetzt ein Wirtsatom).
- **1-dimensional (linienförmig):** Versetzungen.
- **2-dimensional (flächenförmig):** Korngrenzen (Grenzflächen zwischen unterschiedlich orientierten Kristallen/Körnern).
- **3-dimensional (volumenförmig):** Poren, Einschlüsse.

Die entscheidende Rolle dieser Gitterbaufehler zeigt sich wie folgt:

- **Fremdatome:** Sie verursachen lokale Gitterverzerrungen, die die Bewegung von Versetzungen behindern. Dies führt zu einer Festigkeitssteigerung, bekannt als **Mischkristallverfestigung**.
- **Versetzungen:** Die plastische Verformung erfolgt nicht durch das starre Abgleiten ganzer Gitterebenen (was eine enorme Kraft erfordern würde), sondern durch die schrittweise Bewegung von Versetzungen. Sie sind die Grundlage der metallischen Duktilität. Ohne Versetzungen würde sich Metall eher spröde verhalten.
- **Leerstellen und Zwischengitteratome:** Sie sind die fundamentalen Mechanismen für die **Diffusion** im Festkörper. Atome können entweder auf einen benachbarten freien Gitterplatz springen (Leerstellenmechanismus) oder durch die Zwischengitterplätze wandern (Zwischengittermechanismus).

Die Anordnung der Atome und die Verteilung der Gitterfehler bilden das Gefüge, das maßgeblich während des Erstarrungsprozesses geprägt wird.

## 4. Mechanismus der Erstarrung

Der Erstarrungsprozess beschreibt den Übergang eines Werkstoffs von der ungeordneten, flüssigen Schmelze in eine geordnete, kristalline Struktur. Dieser Vorgang hat einen entscheidenden Einfluss auf das finale Gefüge und somit auf die mechanischen Eigenschaften des Werkstücks.

Bei reinen Metallen ist der Erstarrungsprozess im Temperatur-Zeit-Diagramm durch charakteristische **Haltepunkte** gekennzeichnet. Bei der Erstarrungstemperatur bleibt die Temperatur konstant, obwohl weiterhin Wärme abgeführt wird. Dies liegt an der freiwerdenden **Kristallisationswärme** (ein exothermer Prozess).

Die Erstarrung selbst verläuft in zwei Stufen:

1. **Keimbildung:** In der unterkühlten Schmelze bilden sich winzige, stabile Kristallisationszentren (Keime).
2. **Kristallwachstum:** An diesen Keimen lagern sich weitere Atome aus der Schmelze an, und die Kristalle (Körner) wachsen, bis sie aneinanderstoßen und das gesamte Volumen erstarrt ist.

Man unterscheidet zwei Arten der Keimbildung:

- **Homogene Keimbildung:** Keime bilden sich spontan aus der reinen Schmelze. Dies erfordert eine erhebliche Unterkühlung, da die Bildung einer neuen Grenzfläche zwischen Keim und Schmelze energetisch ungünstig ist. Ein Keim ist erst stabil, wenn er einen _)_* überschreitet, bei dem der Energiegewinn durch die Atombindung den Energieaufwand für die Grenzflächenbildung übersteigt.
- **Heterogene Keimbildung:** Keime bilden sich an bereits vorhandenen Grenzflächen wie Verunreinigungen, Fremdpartikeln oder der Kokillenwand. Dieser Prozess erfordert eine deutlich geringere Unterkühlung und ist in der technischen Praxis der dominierende Mechanismus.

Das Prinzip der **Kornfeinung** zielt darauf ab, ein möglichst feinkörniges Gefüge zu erzeugen, da dies in der Regel zu verbesserten mechanischen Eigenschaften (insbesondere Festigkeit und Zähigkeit) führt. Dies wird erreicht durch:

- **Starke Unterkühlung:** Fördert die Bildung vieler homogener Keime.
- **Heterogene Keimbildung:** Gezielte Zugabe von "Impfkeimen" (z.B. Al₅TiB₁ oder TiC in Aluminiumschmelzen), die als Kristallisationszentren dienen.

Eine typische Gussblockstruktur entsteht durch die unterschiedlichen Abkühlbedingungen: An der kalten Kokillenwand kommt es zu einer schnellen Abkühlung und hoher Keimbildungsrate, was eine feinkörnige Randzone erzeugt. Anschließend wachsen die Kristalle gerichtet gegen den Wärmestrom ins Innere, was zu Stängelkristallen führt. Im Zentrum, wo die Abkühlung am langsamsten ist, bildet sich ein globulares (gleichkörniges) Gefüge.

Bei Legierungen, also Zweistoffsystemen, verläuft die Erstarrung komplexer und wird mithilfe von Zustandsdiagrammen beschrieben.

## 5. Zustandsdiagramme

Zustandsdiagramme sind essenzielle Werkzeuge der Werkstofftechnik. Sie stellen grafisch dar, welche Phasen (z.B. Schmelze, feste Kristalle) in einer Legierung bei einer bestimmten Temperatur und chemischen Zusammensetzung im thermodynamischen Gleichgewicht vorliegen. Ein Gleichgewichtszustand wird jedoch nur bei sehr langsamen Abkühlgeschwindigkeiten erreicht.

### Zweistoffsysteme mit vollständiger Mischbarkeit (z.B. Cu-Ni)

In diesem System sind die beiden Komponenten sowohl im flüssigen als auch im festen Zustand vollständig ineinander löslich und bilden einen einzigen Mischkristalltyp.

- Die **Liquiduslinie** markiert die Temperatur, oberhalb der die Legierung vollständig flüssig ist.
- Die **Soliduslinie** markiert die Temperatur, unterhalb der die Legierung vollständig fest ist.
- Im Gegensatz zu reinen Metallen mit einem Schmelzpunkt erstarren Legierungen über einen **Schmelzbereich** zwischen Liquidus- und Soliduslinie. Im Zweiphasengebiet (Schmelze + Mischkristall) können die Anteile der Phasen mit dem **Hebelgesetz** berechnet werden.

### Zweistoffsysteme mit begrenzter Löslichkeit und Eutektikum (z.B. Pb-Sn)

Viele Legierungssysteme weisen eine nur begrenzte Löslichkeit der Komponenten im festen Zustand auf. In diesem System stellt die Phase `α` einen bleireichen Mischkristall und die Phase `β` einen zinnreichen Mischkristall dar. Dies führt zur Bildung eines **eutektischen Punktes**.

- Der **eutektische Punkt** ist ein invarianter Punkt, an dem drei Phasen (Schmelze, feste Phase α, feste Phase β) im Gleichgewicht sind. Eine Schmelze mit exakt eutektischer Zusammensetzung erstarrt bei einer einzigen Temperatur (nicht in einem Bereich) direkt zu einem feinen, oft lamellenartigen Gemisch der beiden festen Phasen α und β. Bei 183°C erfolgt die Reaktion L(61,9%Sn) → α(19%Sn) + β(97,5%Sn).
- Die Erstarrung verläuft je nach Zusammensetzung unterschiedlich:
    - **Untereutektische Legierungen:** Es scheiden sich primär Kristalle der Phase α aus, bis die Restschmelze die eutektische Zusammensetzung erreicht und eutektisch erstarrt.
    - **Übereutektische Legierungen:** Es scheiden sich primär Kristalle der Phase β aus, bevor die Restschmelze eutektisch erstarrt.

### Weitere wichtige Reaktionen und Phasen

- **Peritektische Reaktion:** Eine feste Phase (α) reagiert mit der Restschmelze (L) zu einer neuen festen Phase (β): `α + L = β`.
- **Intermetallische Phasen:** Dies sind Verbindungen aus zwei oder mehr Elementen, die eine neue, eigene Kristallstruktur und eine definierte chemische Zusammensetzung bilden. Sie sind oft sehr hart und spröde.

### Nichtgleichgewichtserstarrung

In der technischen Praxis sind die Abkühlgeschwindigkeiten oft zu hoch, um das Gleichgewicht zu erreichen. Die Diffusion im festen Zustand ist zu langsam, um Konzentrationsunterschiede auszugleichen. Dies führt zur Bildung von **Seigerungen**, also lokalen Anreicherungen oder Verarmungen von Legierungselementen im Gefüge, was die Werkstoffeigenschaften negativ beeinflussen kann.

Das durch Erstarrung entstandene Gefüge kann gezielt verändert werden, um die mechanischen Eigenschaften zu optimieren, was uns zu den Mechanismen der Ver- und Entfestigung führt.

## 6. Mechanismen der Ver- und Entfestigung

Ver- und Entfestigung sind gezielte Prozesse zur Veränderung der mechanischen Eigenschaften eines Werkstoffs – insbesondere der Festigkeit und Verformbarkeit – durch die Beeinflussung seiner Mikrostruktur, allen voran der Versetzungsbewegung.

### A. Verfestigungsmechanismen

- **Kaltverfestigung:**
    - **Prinzip:** Erhöhung der Festigkeit durch plastische Verformung (z.B. Walzen, Ziehen) unterhalb der Rekristallisationstemperatur.
    - **Ursache:** Die Verformung erhöht die Dichte der Versetzungen im Material. Diese Versetzungen behindern sich gegenseitig in ihrer Bewegung, was eine höhere äußere Spannung für eine weitere Verformung erfordert.
    - **Nebeneffekt:** Führt zu **Anisotropie** (richtungsabhängigen Eigenschaften).
- **Mischkristallhärtung:**
    - **Prinzip:** Festigkeitssteigerung durch das Einlagern von Fremdatomen (substitutionell oder interstitiell) in das Kristallgitter.
    - **Ursache:** Die Fremdatome erzeugen lokale Spannungsfelder im Gitter, die die Versetzungsbewegung behindern.
- **Ausscheidungshärtung:**
    - **Prinzip:** Ein hochwirksamer Mechanismus, der in einem dreistufigen Prozess abläuft: 1. **Lösungsglühen** (Legierungselemente in Lösung bringen), 2. **Abschrecken** (übersättigten Zustand "einfrieren"), 3. **Auslagern** (bei Raum- oder erhöhter Temperatur fein verteilte Teilchen ausscheiden lassen).
    - **Ursache:** Die feinen Ausscheidungen wirken als sehr effektive Hindernisse für Versetzungen. Besonders wirksam sind **kohärente** Ausscheidungen (im Al-Cu-System als θ''-Phase bezeichnet), deren Kristallgitter mit dem der Matrix zusammenpasst und starke Gitterverspannungen erzeugt. Dieser Mechanismus ist von großer technologischer Bedeutung für hochfeste Al-Legierungen.
- **Dispersionshärtung:**
    - **Prinzip:** Einlagerung von thermisch stabilen, unlöslichen Fremdphasen (z.B. Oxide) in die metallische Matrix, oft durch pulvermetallurgische Verfahren.
    - **Vorteil:** Im Vergleich zur Ausscheidungshärtung ist die Festigkeit bei hohen Temperaturen stabiler, da sich die Partikel nicht auflösen.
- **Feinkornhärtung:**
    - **Prinzip:** Verringerung der mittleren Korngröße des Gefüges.
    - **Ursache:** Eine kleinere Korngröße bedeutet eine größere Gesamtoberfläche an Korngrenzen. Korngrenzen wirken als Hindernisse für die Versetzungsbewegung (Versetzungsaufstau).
    - **Besonderheit:** Dies ist der einzige Verfestigungsmechanismus, der **sowohl die Festigkeit als auch die Zähigkeit** eines Werkstoffs erhöht. Dieser Mechanismus ist der Grund, warum die in Kapitel 4 beschriebene Kornfeinung (z.B. durch Impfkeime) in der Gießereitechnik von so entscheidender Bedeutung ist.

### B. Entfestigungsmechanismen (Glühverfahren)

- **Erholungsglühen:**
    - **Prozess:** Wärmebehandlung unterhalb der Rekristallisationstemperatur.
    - **Ziel:** Abbau von Eigenspannungen, die durch Bearbeitung oder Schweißen entstanden sind. Die Versetzungsdichte wird leicht reduziert, aber es findet keine Neubildung von Körnern statt. Die Festigkeit sinkt nur geringfügig.
- **Rekristallisationsglühen:**
    - **Prozess:** Wärmebehandlung eines zuvor kaltverformten Werkstoffs oberhalb der Rekristallisationstemperatur (ca. 0,4 * Schmelztemperatur in K).
    - **Ziel:** Vollständige **Kornneubildung**. Ein neues, unverformtes und spannungsarmes Gefüge entsteht, das die ursprüngliche Verformbarkeit wiederherstellt. Wird oft als Zwischenschritt bei mehrstufigen Umformprozessen angewendet.
- **Diffusionsglühen (Homogenisieren):**
    - **Prozess:** Glühen bei sehr hohen Temperaturen, knapp unterhalb der Soliduslinie.
    - **Ziel:** Ausgleich von Konzentrationsunterschieden (Seigerungen), die bei der Erstarrung entstanden sind, durch thermisch aktivierte Diffusionsprozesse.

Diese allgemeinen Mechanismen finden ihre wichtigste Anwendung in der mit Abstand bedeutendsten Werkstoffgruppe, den Stählen.

## 7. Stahlwerkstoffe – Herstellung

Die industrielle Stahlherstellung ist ein mehrstufiger Prozess, der darauf abzielt, aus chemisch gebundenem Eisenerz ein hochreines und vielseitig einsetzbares Metall zu erzeugen. Der Prozess lässt sich in vier Hauptschritte unterteilen.

1. **Roheisengewinnung (Reduktion):**
    - Dieser Schritt findet im **Hochofen** statt. Ein Gemisch aus Eisenerz, Koks und Zuschlagstoffen (zusammen als **Möller** bezeichnet) wird schichtweise eingefüllt.
    - Heißluft wird eingeblasen, wodurch der Koks verbrennt und das für die Reduktion notwendige Kohlenmonoxid (CO) sowie die Prozesswärme erzeugt. Das CO reduziert die Eisenoxide im Erz zu metallischem Eisen.
    - Das Endprodukt ist flüssiges **Roheisen**, das aufgrund der Aufkohlung durch den Koks noch hohe Anteile an Begleitelementen enthält und daher spröde ist. Die typische Zusammensetzung ist: C 3-5 %, Si 0,2-2 %, Mn 0,2-3 %, P 0,1-2 %, S 0,02-0,06 %.
2. **Rohstahlherstellung (Raffination/Frischen):**
    - Das spröde Roheisen wird zu Stahl "gefrischt", indem die unerwünschten Begleitelemente durch Oxidation (Einblasen von reinem Sauerstoff) entfernt oder auf das gewünschte Niveau gesenkt werden.
    - Die zwei dominierenden Verfahren sind:
        - **Sauerstoff-Blasverfahren (LD-Verfahren):** Die Hauptroute für die Stahlherstellung aus Roheisen.
        - **Elektrostahl-Verfahren:** Nutzt primär Stahlschrott als Einsatzmaterial, der in einem Elektrolichtbogenofen geschmolzen und raffiniert wird.
3. **Reinigung und Veredelung (Sekundärmetallurgie):**
    - Nach dem Frischen wird die Stahlschmelze in der Pfanne weiterbehandelt, um die endgültige Stahlqualität präzise einzustellen.
    - Typische Behandlungen sind die **Vakuumbehandlung** zur Entfernung gelöster Gase (H₂, N₂) und die **Desoxidation**, bei der der im Stahl gelöste Sauerstoff durch Zugabe von z.B. Aluminium abgebunden wird. Dies führt zu einem "beruhigten" Stahl mit einem gleichmäßigeren Gefüge.
4. **Halbzeugherstellung:**
    - Der flüssige Stahl wird in eine feste Form gebracht. Während früher der **Blockguss** üblich war, dominiert heute das effizientere **Stranggussverfahren**.
    - Beim Strangguss wird die Schmelze kontinuierlich in eine wassergekühlte Kokille gegossen, wo sie eine feste Randschale bildet. Der innen noch flüssige Strang wird kontinuierlich abgezogen, weiter gekühlt und in die gewünschten Längen geschnitten.

Das Verständnis der Eigenschaften und der gezielten Beeinflussung von Stahl ist untrennbar mit dem Eisen-Kohlenstoff-Diagramm verbunden.

## 8. Das Eisen-Kohlenstoff-Diagramm

Das Eisen-Kohlenstoff-(Fe-C)-Diagramm ist das wichtigste Zustandsdiagramm der Werkstofftechnik. Es liefert die Grundlage für das Verständnis der Gefügeausbildung und der Wärmebehandlung von Stählen und Gusseisen.

Eine Besonderheit von Eisen ist seine **Allotropie**, d.h., es ändert seine Kristallstruktur in Abhängigkeit von der Temperatur:

- Bis 911°C: **α-Ferrit** (krz-Gitter)
- 911°C bis 1392°C: **γ-Austenit** (kfz-Gitter)
- 1392°C bis Schmelzpunkt: **δ-Ferrit** (krz-Gitter)

Man definiert:

- **Stahl:** Eine Eisen-Kohlenstoff-Legierung mit < 2,06 % Kohlenstoff.
- **Gusseisen:** Eine Eisen-Kohlenstoff-Legierung mit ≥ 2,06 % Kohlenstoff.

Für Stahl ist das metastabile System **Fe-Fe₃C (Zementit)** relevant, da der Kohlenstoff unter Gleichgewichtsbedingungen als diese intermetallische Phase vorliegt.

Die zentralen Phasen und Gefügebestandteile im Diagramm sind:

- **α-Ferrit:** krz-Struktur mit sehr geringer C-Löslichkeit. Es ist weich, duktil und magnetisch.
- **γ-Austenit:** kfz-Struktur mit hoher C-Löslichkeit. Austenit ist unmagnetisch und nur bei hohen Temperaturen stabil.
- **Zementit (Fe₃C):** Eine sehr harte und spröde intermetallische Phase mit 6,67 % C.
- **Perlit:** Kein eigenständige Phase, sondern ein eutektoides **Gefüge** aus feinen, lamellenartig angeordneten Schichten von Ferrit und Zementit. Es entsteht bei 723°C aus Austenit mit exakt 0,8 % C.

Die Gefügeentwicklung bei langsamer Abkühlung hängt vom Kohlenstoffgehalt ab:

- **Untereutektoider Stahl (< 0,8 % C):** Beim Abkühlen aus dem Austenitgebiet scheidet sich zuerst Ferrit an den Korngrenzen aus. Der **Restaustenit** reichert sich mit C an, bis er bei 723°C die eutektoide Zusammensetzung erreicht und vollständig in Perlit umwandelt. Das Endgefüge bei Raumtemperatur besteht aus **Ferrit und Perlit**.
- **Eutektoider Stahl (0,8 % C):** Der Austenit wandelt bei 723°C vollständig und direkt in Perlit um. Das Gefüge besteht zu **100 % aus Perlit**.
- **Übereutektoider Stahl (> 0,8 % C):** Beim Abkühlen scheidet sich zuerst der überschüssige Kohlenstoff in Form von Zementit (meist an den Korngrenzen) aus. Der verbleibende Austenit wandelt bei 723°C in Perlit um. Das Endgefüge besteht aus **Perlit und (Korngrenzen-)Zementit**.

Diese Vielfalt an möglichen Gefügen erfordert ein standardisiertes System zur Klassifizierung und Benennung von Stählen.

## 9. Stahlwerkstoffe – Einteilung und Bezeichnung

Angesichts der riesigen Vielfalt an Stahlsorten sind standardisierte Systeme zur Klassifizierung und Bezeichnung unerlässlich, um eine eindeutige Kommunikation in Technik und Handel zu gewährleisten. Die maßgeblichen Normen hierfür sind die DIN EN 10020 (Einteilung) und DIN EN 10027 (Bezeichnungssysteme).

Die Einteilung von Stählen erfolgt nach drei primären Kriterien:

1. **Nach Zusammensetzung:**
    - **Unlegierte Stähle:** Fremdatomgehalte liegen unter definierten Grenzwerten.
    - **Legierte Stähle:** Mindestens ein Legierungselement überschreitet seinen Grenzwert.
2. **Nach Gebrauchseigenschaften/Güteklassen:**
    - **Qualitätsstähle:** Standardstähle für allgemeine Anwendungen.
    - **Edelstähle:** Zeichnen sich durch einen höheren Reinheitsgrad, eine genauere Zusammensetzung und eine sorgfältigere Herstellung aus.
3. **Nach Verwendung:**
    - **Baustähle:** Für Stahl- und Maschinenbaukonstruktionen.
    - **Werkzeugstähle:** Für Werkzeuge zur Bearbeitung anderer Materialien.

### Bezeichnung nach Verwendungszweck und Eigenschaften (DIN EN 10027-1)

Diese Bezeichnungen geben direkte Hinweise auf die Anwendung und wichtige mechanische Eigenschaften. Sie bestehen aus Haupt- und Zusatzsymbolen.

- **Beispiel: S235JR**
    - **S:** Hauptsymbol für **S**tahlbau.
    - **235:** Mindeststreckgrenze in N/mm² (MPa).
    - **JR:** Zusatzsymbol, das eine garantierte Kerbschlagarbeit von 27 Joule bei Raumtemperatur (20°C) angibt.

### Bezeichnung nach chemischer Zusammensetzung (DIN EN 10027-1)

Dieses System kodiert die chemische Zusammensetzung des Stahls.

- **Gruppe 1: Unlegierte Stähle (Mn < 1%)**
    - **Format:** Buchstabe `C` gefolgt vom 100-fachen mittleren Kohlenstoffgehalt.
    - **Beispiel: C35E** → Unlegierter Stahl mit ca. 0,35 % C; `E` steht für einen vorgeschriebenen maximalen Schwefelgehalt.
- **Gruppe 2: Niedriglegierte Stähle (< 5 % Legierungsanteil)**
    - **Format:** 100-facher C-Gehalt, gefolgt von den chemischen Symbolen der Hauptlegierungselemente und deren Gehalten, kodiert durch Kennzahlen (die mit Multiplikationsfaktoren umgerechnet werden müssen).
    - **Beispiel: 16MnCr5** → ca. 0,16 % C. Es folgen die Hauptlegierungselemente Mangan (Mn) und Chrom (Cr). Die Kennzahl '5' bezieht sich auf das erstgenannte Element, Mangan. Um den Prozentgehalt zu erhalten, wird die Kennzahl durch den Faktor 4 geteilt (5 / 4 = 1,25 % Mn). Für Chrom ist keine Kennzahl angegeben, was bedeutet, dass sein Gehalt innerhalb eines standardisierten, aber hier nicht quantifizierten Bereichs liegt.
- **Gruppe 3: Hochlegierte Stähle (> 5 % Legierungsanteil)**
    - **Format:** Kennbuchstabe `X`, gefolgt vom 100-fachen C-Gehalt, den chemischen Symbolen und den direkten Prozentanteilen der Legierungselemente (ohne Faktor).
    - **Beispiel: X10CrNi18-8** → Hochlegierter Stahl mit ca. 0,10 % C, 18 % Cr und 8 % Ni.
- **Gruppe 4: Schnellarbeitsstähle**
    - **Format:** Kennbuchstaben `HS`, gefolgt von den Prozentgehalten der Legierungselemente in der Reihenfolge Wolfram (W) - Molybdän (Mo) - Vanadium (V) - Cobalt (Co).
    - **Beispiel: HS6-5-2-5** → Schnellarbeitsstahl mit 6 % W, 5 % Mo, 2 % V und 5 % Co.

Als alternatives, sprachunabhängiges System existieren die **Werkstoffnummern** (DIN EN 10027-2), die jeder Stahlsorte eine eindeutige Nummer zuordnen.
